Repository: SincaVlad/Predicting-Glass-Properties-using-Machine-Learning

# Disertation


Machine learning is turning things(data) [images, text, tabels of numbers, video, audio, etc] into numbers and finding patterns in those numbers.

Finding patterns is the computer (algorithm) job

Algorithm = code that executes math

AI(ML(DL))


Noraml programming:

Inputs + Rules = Output

ML Programming:

Supervised learning (figure out the relationship between input/output)
Inputs + Outputs = Rules

ML Scope is to find out the rules (relationship betewwwn input/output)

ML good for structured data!

Great Algorithm for ML(strucured data) -> Gradient Boosted Machine (XGBoost)

Turning patterns into numbers


Types of ML Algoriths best suited for strucured data:
- Random Forrest etc


"The following list of glass database contents is not complete, and it may not be up to date.
For full features see the references section below.
All databases contain citations to the original data sources and the chemical composition of the glasses or ceramics."						


SciGlass: (https://www.akoscheminformatics.de/sciglass/sciglass.htm) / (https://github.com/epam/SciGlass)

-Viscosity
-Density
-Mechanical Prop
-Optical Prop
-Thermal Prop
-Elecrtrical Pop
-Chemical Durability
-Liqudius Temperatures
-Crystallization char.
-Ternary diagrams of glass formation
-Glass Prop Calculation Methods
-Patent and Trademark index
-Subject Index


Interglad: (https://www.newglass.jp/interglad_n/gaiyo/info_e.html)

-Viscosiry
-Density
-Mechanical Prop
-Optical Prop
-Electrical Pop
-Statistical Analysis
-Liquidus Temperatures
-Ternary Property Diagrams

Phase Equilibria Diagrams:

-Phase Diagrams
-Liquidus and Solidus Temp.
-Eutectic points
-Crystaline Phase
-Primary Crystaline Phase


Other DB:
- https://en.wikipedia.org/wiki/Glass_databases
- https://glassproperties.com/databases/

Intresting websites:
- https://next-gen.materialsproject.org/
- https://oqmd.org/

File: data/glass_data.csv (part 1 of 94)
W% BaO,W% CaO,W% MgO,W% PbO,W% SrO,W% ZnO,W% GeO2,W% SiO2,W% TeO2,W% TiO2,W% ZrO2,W% WO3,W% K2O,W% Li2O,W% Na2O,W% Al2O3,W% B2O3,W% Bi2O3,W% P2O5,TG
0.0,0.0,0.0,0.0,0.0,0.0,0.0,35.901294708252,0.0,0.0,15.1151561737061,0.0,0.0,0.0,27.7566585540771,0.0,0.0,0.0,21.2268867492676,744.0
0.0,0.0,0.0,0.0,0.0,0.0,0.0,30.1666622161865,0.0,0.0,23.6699504852295,0.0,0.0,0.0,25.9899501800537,0.0,0.0,0.0,20.173433303833,823.0
0.0,0.0,0.0,0.0,0.0,0.0,0.0,39.0029182434082,0.0,0.0,18.0072631835938,0.0,0.0,0.0,25.9974670410156,0.0,0.0,0.0,16.9923534393311,740.0
0.0,0.0,0.0,0.0,0.0,0.0,0.0,38.3250007629395,0.0,0.0,20.513069152832,0.0,0.0,0.0,25.077220916748,0.0,0.0,0.0,16.0847091674805,740.0
0.0,0.0,0.0,0.0,0.0,0.0,0.0,45.6226387023926,0.0,0.0,13.7513866424561,0.0,0.0,0.0,25.9916305541992,0.0,0.0,0.0,14.6343421936035,705.0
0.0,6.23758459091187,0.0,0.0,0.0,0.0,0.0,50.1245918273926,0.0,0.0,0.0,0.0,20.9551620483398,0.0,0.0,22.6826591491699,0.0,0.0,0.0,771.0
0.0,6.32829570770264,0.0,0.0,0.0,0.0,0.0,50.8535385131836,0.0,0.0,0.0,0.0,17.0079250335693,0.0,2.7977123260498,23.0125255584717,0.0,0.0,0.0,712.0
0.0,6.42168521881104,0.0,0.0,0.0,0.0,0.0,51.60400390625,0.0,0.0,0.0,0.0,12.9441890716553,0.0,5.67799854278564,23.3521308898926,0.0,0.0,0.0,673.0
0.0,6.51787090301514,0.0,0.0,0.0,0.0,0.0,52.3769454956055,0.0,0.0,0.0,0.0,8.758713722229,0.0,8.64456844329834,23.7019062042236,0.0,0.0,0.0,654.0
0.0,6.61698198318481,0.0,0.0,0.0,0.0,0.0,53.1733932495117,0.0,0.0,0.0,0.0,4.44594955444336,0.0,11.7013568878174,24.0623188018799,0.0,0.0,0.0,652.0
0.0,6.71915435791016,0.0,0.0,0.0,0.0,0.0,53.9944381713867,0.0,0.0,0.0,0.0,0.0,0.0,14.8525447845459,24.4338626861572,0.0,0.0,0.0,650.0
0.0,9.23359394073486,0.0,0.0,0.0,0.0,0.0,74.2002182006836,0.0,0.0,0.0,0.0,0.0,0.0,5.10266494750977,0.0,11.4635248184204,0.0,0.0,560.0
0.0,9.1616678237915,0.0,0.0,0.0,0.0,0.0,68.7140731811523,0.0,0.0,0.0,0.0,0.0,0.0,5.06291675567627,0.0,17.0613422393799,0.0,0.0,520.0
0.0,9.09085273742676,0.0,0.0,0.0,0.0,0.0,63.312744140625,0.0,0.0,0.0,0.0,0.0,0.0,5.0237832069397,0.0,22.5726222991943,0.0,0.0,500.0
0.0,8.95245742797852,0.0,0.0,0.0,0.0,0.0,52.7567596435547,0.0,0.0,0.0,0.0,0.0,0.0,4.9473032951355,0.0,33.3434829711914,0.0,0.0,460.0
0.0,9.21921348571777,0.0,0.0,0.0,0.0,0.0,69.1456756591797,0.0,0.0,0.0,0.0,0.0,0.0,10.1894359588623,0.0,11.445671081543,0.0,0.0,610.0
0.0,9.14751052856445,0.0,0.0,0.0,0.0,0.0,63.7073287963867,0.0,0.0,0.0,0.0,0.0,0.0,10.1101865768433,0.0,17.0349788665771,0.0,0.0,560.0
0.0,9.07691287994385,0.0,0.0,0.0,0.0,0.0,58.3529167175293,0.0,0.0,0.0,0.0,0.0,0.0,10.0321598052979,0.0,22.5380115509033,0.0,0.0,530.0
0.0,8.93893909454346,0.0,0.0,0.0,0.0,0.0,47.8882675170898,0.0,0.0,0.0,0.0,0.0,0.0,9.87966537475586,0.0,33.2931327819824,0.0,0.0,500.0
0.0,8.8715124130249,0.0,0.0,0.0,0.0,0.0,42.774341583252,0.0,0.0,0.0,0.0,0.0,0.0,9.80514335632324,0.0,38.548999786377,0.0,0.0,475.0
0.0,9.06301593780518,0.0,0.0,0.0,0.0,0.0,53.4082794189453,0.0,0.0,0.0,0.0,0.0,0.0,15.025200843811,0.0,22.5035037994385,0.0,0.0,560.0
0.0,8.99371242523193,0.0,0.0,0.0,0.0,0.0,48.1817016601563,0.0,0.0,0.0,0.0,0.0,0.0,14.9103050231934,0.0,27.9142780303955,0.0,0.0,535.0
0.0,8.92545986175537,0.0,0.0,0.0,0.0,0.0,43.0344543457031,0.0,0.0,0.0,0.0,0.0,0.0,14.7971534729004,0.0,33.2429275512695,0.0,0.0,520.0
0.0,8.85823726654053,0.0,0.0,0.0,0.0,0.0,37.9647407531738,0.0,0.0,0.0,0.0,0.0,0.0,14.6857061386108,0.0,38.4913177490234,0.0,0.0,505.0
0.0,8.79201889038086,0.0,0.0,0.0,0.0,0.0,32.9708251953125,0.0,0.0,0.0,0.0,0.0,0.0,14.5759258270264,0.0,43.6612358093262,0.0,0.0,500.0
0.0,8.72678184509277,0.0,0.0,0.0,0.0,0.0,28.0510120391846,0.0,0.0,0.0,0.0,0.0,0.0,14.4677724838257,0.0,48.7544288635254,0.0,0.0,475.0
0.0,8.98006916046143,0.0,0.0,0.0,0.0,0.0,43.2977485656738,0.0,0.0,0.0,0.0,0.0,0.0,19.850248336792,0.0,27.8719329833984,0.0,0.0,560.0
0.0,8.91202259063721,0.0,0.0,0.0,0.0,0.0,38.195255279541,0.0,0.0,0.0,0.0,0.0,0.0,19.6998329162598,0.0,33.1928825378418,0.0,0.0,540.0
0.0,8.84500122070313,0.0,0.0,0.0,0.0,0.0,33.1695137023926,0.0,0.0,0.0,0.0,0.0,0.0,19.5516834259033,0.0,38.4338035583496,0.0,0.0,525.0
0.0,8.77898025512695,0.0,0.0,0.0,0.0,0.0,28.2187957763672,0.0,0.0,0.0,0.0,0.0,0.0,19.4057464599609,0.0,43.5964851379395,0.0,0.0,515.0
0.0,17.9652252197266,0.0,0.0,0.0,0.0,0.0,39.4602355957031,0.0,0.0,0.0,0.0,0.0,0.0,7.44595193862915,0.0,35.1285858154297,0.0,0.0,500.0
0.0,4.6160888671875,0.0,0.0,0.0,0.0,0.0,79.1347579956055,0.0,0.0,0.0,0.0,0.0,0.0,7.65282297134399,0.0,8.5963249206543,0.0,0.0,585.0
0.0,4.58013677597046,0.0,0.0,0.0,0.0,0.0,73.6110229492188,0.0,0.0,0.0,0.0,0.0,0.0,7.59321975708008,0.0,14.2156209945679,0.0,0.0,555.0
0.0,4.54474067687988,0.0,0.0,0.0,0.0,0.0,68.1726608276367,0.0,0.0,0.0,0.0,0.0,0.0,7.53453731536865,0.0,19.7480640411377,0.0,0.0,525.0
0.0,4.50988674163818,0.0,0.0,0.0,0.0,0.0,62.8177108764648,0.0,0.0,0.0,0.0,0.0,0.0,7.47675466537476,0.0,25.1956481933594,0.0,0.0,495.0
0.0,9.19035053253174,0.0,0.0,0.0,0.0,0.0,68.92919921875,0.0,0.0,0.0,0.0,0.0,0.0,7.61815166473389,0.0,14.2622976303101,0.0,0.0,560.0
0.0,9.11909294128418,0.0,0.0,0.0,0.0,0.0,63.5094223022461,0.0,0.0,0.0,0.0,0.0,0.0,7.55908441543579,0.0,19.8124008178711,0.0,0.0,530.0
0.0,9.08387756347656,0.0,0.0,0.0,0.0,0.0,60.830924987793,0.0,0.0,0.0,0.0,0.0,0.0,7.52989292144775,0.0,22.5553016662598,0.0,0.0,520.0
0.0,9.01425552368164,0.0,0.0,0.0,0.0,0.0,55.5355186462402,0.0,0.0,0.0,0.0,0.0,0.0,7.47218084335327,0.0,27.9780387878418,0.0,0.0,500.0
0.0,8.94569301605225,0.0,0.0,0.0,0.0,0.0,50.320671081543,0.0,0.0,0.0,0.0,0.0,0.0,7.41534757614136,0.0,33.318286895752,0.0,0.0,475.0
0.0,13.8309373855591,0.0,0.0,0.0,0.0,0.0,64.2165298461914,0.0,0.0,0.0,0.0,0.0,0.0,7.6432466506958,0.0,14.3092794418335,0.0,0.0,565.0
0.0,13.7233486175537,0.0,0.0,0.0,0.0,0.0,58.8156967163086,0.0,0.0,0.0,0.0,0.0,0.0,7.58379125595093,0.0,19.8771572113037,0.0,0.0,540.0
0.0,13.6174221038818,0.0,0.0,0.0,0.0,0.0,53.4982376098633,0.0,0.0,0.0,0.0,0.0,0.0,7.52525424957275,0.0,25.3590850830078,0.0,0.0,520.0
0.0,13.4924478530884,0.0,0.0,0.0,0.0,0.0,47.2246475219727,0.0,0.0,0.0,0.0,0.0,0.0,7.45619106292725,0.0,31.8267116546631,0.0,0.0,500.0
0.0,13.5131177902222,0.0,0.0,0.0,0.0,0.0,48.2622337341309,0.0,0.0,0.0,0.0,0.0,0.0,7.46761322021484,0.0,30.7570285797119,0.0,0.0,505.0
0.0,13.4103984832764,0.0,0.0,0.0,0.0,0.0,43.1058349609375,0.0,0.0,0.0,0.0,0.0,0.0,7.41084861755371,0.0,36.0729103088379,0.0,0.0,465.0
0.0,18.5022010803223,0.0,0.0,0.0,0.0,0.0,59.4727172851563,0.0,0.0,0.0,0.0,0.0,0.0,7.66850852966309,0.0,14.3565731048584,0.0,0.0,535.0
0.0,18.3578052520752,0.0,0.0,0.0,0.0,0.0,54.091194152832,0.0,0.0,0.0,0.0,0.0,0.0,7.60866165161133,0.0,19.9423446655273,0.0,0.0,545.0
0.0,18.0756683349609,0.0,0.0,0.0,0.0,0.0,43.5762672424316,0.0,0.0,0.0,0.0,0.0,0.0,7.49172592163086,0.0,30.8563442230225,0.0,0.0,510.0
0.0,17.9378261566162,0.0,0.0,0.0,0.0,0.0,38.4390754699707,0.0,0.0,0.0,0.0,0.0,0.0,7.43459510803223,0.0,36.1884994506836,0.0,0.0,495.0
0.0,23.1132411956787,0.0,0.0,0.0,0.0,0.0,52.0059814453125,0.0,0.0,0.0,0.0,0.0,0.0,7.66369771957397,0.0,17.2170791625977,0.0,0.0,560.0
0.0,22.8438854217529,0.0,0.0,0.0,0.0,0.0,44.0570678710938,0.0,0.0,0.0,0.0,0.0,0.0,7.57438659667969,0.0,25.5246543884277,0.0,0.0,525.0
0.0,0.0,0.0,51.2542915344238,0.0,0.0,0.0,41.6922340393066,0.0,0.0,0.0,0.0,7.05347442626953,0.0,0.0,0.0,0.0,0.0,0.0,460.0
0.0,0.0,0.0,44.396556854248,0.0,0.0,0.0,46.1455230712891,0.0,0.0,0.0,0.0,7.80687999725342,1.65102899074554,0.0,0.0,0.0,0.0,0.0,435.0
0.0,0.0,0.0,35.8986434936523,0.0,0.0,0.0,51.663932800293,0.0,0.0,0.0,0.0,8.74048137664795,3.69694137573242,0.0,0.0,0.0,0.0,0.0,420.0
0.0,0.0,0.0,25.092170715332,0.0,0.0,0.0,58.6814765930176,0.0,0.0,0.0,0.0,9.92770671844482,6.29864883422852,0.0,0.0,0.0,0.0,0.0,435.0
0.0,0.0,0.0,10.8885631561279,0.0,0.0,0.0,67.9050598144531,0.0,0.0,0.0,0.0,11.4881477355957,9.71823120117188,0.0,0.0,0.0,0.0,0.0,450.0
0.0,0.0,0.0,0.0,0.0,0.0,0.0,74.9759063720703,0.0,0.0,0.0,0.0,12.6843910217285,12.3397016525269,0.0,0.0,0.0,0.0,0.0,465.0
0.0,0.0,0.0,43.6229209899902,0.0,0.0,0.0,45.3414115905762,0.0,0.0,0.0,0.0,7.6708402633667,0.0,3.3648316860199,0.0,0.0,0.0,0.0,420.0
0.0,0.0,0.0,34.5275115966797,0.0,0.0,0.0,49.6906547546387,0.0,0.0,0.0,0.0,8.40664291381836,0.0,7.37518692016602,0.0,0.0,0.0,0.0,410.0
0.0,0.0,0.0,23.5020713806152,0.0,0.0,0.0,54.9628105163574,0.0,0.0,0.0,0.0,9.29858493804932,0.0,12.2365369796753,0.0,0.0,0.0,0.0,390.0
0.0,0.0,0.0,9.85934829711914,0.0,0.0,0.0,61.4864959716797,0.0,0.0,0.0,0.0,10.4022588729858,0.0,18.2518997192383,0.0,0.0,0.0,0.0,410.0
0.0,0.0,0.0,0.0,0.0,0.0,0.0,66.201042175293,0.0,0.0,0.0,0.0,11.1998634338379,0.0,22.5990905761719,0.0,0.0,0.0,0.0,440.0
0.0,0.0,0.0,42.8730430603027,0.0,0.0,0.0,44.5619926452637,0.0,0.0,0.0,0.0,12.5649633407593,0.0,0.0,0.0,0.0,0.0,0.0,445.0
0.0,0.0,0.0,33.2527160644531,0.0,0.0,0.0,47.856014251709,0.0,0.0,0.0,0.0,18.8912734985352,0.0,0.0,0.0,0.0,0.0,0.0,455.0
0.0,0.0,0.0,22.096586227417,0.0,0.0,0.0,51.675895690918,0.0,0.0,0.0,0.0,26.2275161743164,0.0,0.0,0.0,0.0,0.0,0.0,465.0
0.0,0.0,0.0,9.00500202178955,0.0,0.0,0.0,56.1584815979004,0.0,0.0,0.0,0.0,34.8365135192871,0.0,0.0,0.0,0.0,0.0,0.0,480.0
37.0685043334961,1.69467329978943,0.0,0.0,0.0,1.47576498985291,0.0,36.0247383117676,0.0,0.0,0.0,0.0,0.0,0.0,0.0,5.05332612991333,18.682991027832,0.0,0.0,640.0
30.0429058074951,1.83130884170532,0.0,0.0,0.0,1.59475076198578,0.0,38.9292831420898,0.0,0.0,0.0,0.0,0.0,1.95166218280792,0.0,5.46075820922852,20.1893329620361,0.0,0.0,565.0
21.7850532531738,1.99190938472748,0.0,0.0,0.0,1.73460578918457,0.0,42.3432693481445,0.0,0.0,0.0,0.0,0.0,4.24563455581665,0.0,5.93965101242065,21.9598808288574,0.0,0.0,530.0
11.9395942687988,2.1833860874176,0.0,0.0,0.0,1.90134847164154,0.0,46.4136047363281,0.0,0.0,0.0,0.0,0.0,6.98063278198242,0.0,6.51061248779297,24.0708198547363,0.0,0.0,505.0
0.0,2.41558957099915,0.0,0.0,0.0,2.10355734825134,0.0,51.3497047424316,0.0,0.0,0.0,0.0,0.0,10.2973670959473,0.0,7.20301818847656,26.6307601928711,0.0,0.0,490.0
29.4260158538818,1.79370546340942,0.0,0.0,0.0,1.56200468540192,0.0,38.1299209594727,0.0,0.0,0.0,0.0,0.0,0.0,3.96494722366333,5.34862899780273,19.774772644043,0.0,0.0,590.0
20.8348770141602,1.90503025054932,0.0,0.0,0.0,1.65894913673401,0.0,40.4964218139648,0.0,0.0,0.0,0.0,0.0,0.0,8.42205619812012,5.68058681488037,21.0020771026611,0.0,0.0,563.0
11.1067705154419,2.03108811378479,0.0,0.0,0.0,1.768723487854,0.0,43.1761131286621,0.0,0.0,0.0,0.0,0.0,0.0,13.4690284729004,6.05647706985474,22.3918056488037,0.0,0.0,536.0
0.0,2.17501020431519,0.0,0.0,0.0,1.89405465126038,0.0,46.2355575561523,0.0,0.0,0.0,0.0,0.0,0.0,19.2312507629395,6.48563718795776,23.9784812927246,0.0,0.0,520.0
28.8317890167236,1.75748348236084,0.0,0.0,0.0,1.5304616689682,0.0,37.3599281311035,0.0,0.0,0.0,0.0,5.9042649269104,0.0,0.0,5.24061918258667,19.3754425048828,0.0,0.0,630.0
19.9610157012939,1.82512903213501,0.0,0.0,0.0,1.5893691778183,0.0,38.7979125976563,0.0,0.0,0.0,0.0,12.2630405426025,0.0,0.0,5.44233083724976,20.1212043762207,0.0,0.0,590.0
10.380033493042,1.89819014072418,0.0,0.0,0.0,1.65299260616302,0.0,40.351016998291,0.0,0.0,0.0,0.0,19.1309051513672,0.0,0.0,5.66019058227539,20.9266681671143,0.0,0.0,565.0
0.0,1.97734439373016,0.0,0.0,0.0,1.72192227840424,0.0,42.0336532592773,0.0,0.0,0.0,0.0,26.5715503692627,0.0,0.0,5.8962197303772,21.7993087768555,0.0,0.0,550.0
0.0,0.0,0.0,0.0,0.0,0.0,0.0,78.5064849853516,0.0,0.0,0.0,0.0,0.0,0.0,10.1227531433105,0.0,11.3707675933838,0.0,0.0,593.0
0.0,0.0,0.0,0.0,0.0,0.0,0.0,62.3303604125977,0.0,0.0,0.0,0.0,0.0,0.0,9.8916654586792,0.0,27.7779731750488,0.0,0.0,511.0
0.0,0.0,0.0,0.0,0.0,0.0,0.0,53.6930160522461,0.0,0.0,0.0,0.0,0.0,0.0,9.76827430725098,0.0,36.5387115478516,0.0,0.0,465.0
0.0,0.0,0.0,0.0,0.0,0.0,0.0,36.9512405395508,0.0,0.0,0.0,0.0,0.0,0.0,9.52910614013672,0.0,53.5196533203125,0.0,0.0,426.0
0.0,0.0,0.0,0.0,0.0,0.0,0.0,64.2600173950195,0.0,0.0,0.0,0.0,0.0,0.0,11.6274375915527,0.0,24.1125450134277,0.0,0.0,560.0
0.0,0.0,0.0,0.0,0.0,0.0,0.0,65.6671371459961,0.0,0.0,0.0,0.0,0.0,0.0,11.9537315368652,0.0,22.3791389465332,0.0,0.0,570.0
0.0,0.0,0.0,0.0,0.0,0.0,0.0,73.2579116821289,0.0,0.0,0.0,0.0,0.0,0.0,12.5946588516235,0.0,14.1474294662476,0.0,0.0,590.0
0.0,0.0,0.0,0.0,0.0,0.0,0.0,69.5787963867188,0.0,0.0,0.0,0.0,0.0,0.0,12.6304130554199,0.0,17.7907905578613,0.0,0.0,592.0
0.0,0.0,0.0,0.0,0.0,0.0,0.0,70.3436737060547,0.0,0.0,0.0,0.0,0.0,0.0,12.7459897994995,0.0,16.9103355407715,0.0,0.0,596.0
0.0,0.0,0.0,0.0,0.0,0.0,0.0,72.2140426635742,0.0,0.0,0.0,0.0,0.0,0.0,13.0862865447998,0.0,14.6996688842773,0.0,0.0,595.0
0.0,0.0,0.0,0.0,0.0,0.0,0.0,73.3216705322266,0.0,0.0,0.0,0.0,0.0,0.0,13.3115348815918,0.0,13.3667964935303,0.0,0.0,602.0
0.0,0.0,0.0,0.0,0.0,0.0,0.0,73.9863128662109,0.0,0.0,0.0,0.0,0.0,0.0,13.4265480041504,0.0,12.5871343612671,0.0,0.0,596.0
0.0,0.0,0.0,0.0,0.0,0.0,0.0,50.5182456970215,0.0,0.0,0.0,0.0,0.0,0.0,12.9790153503418,0.0,36.5027389526367,0.0,0.0,507.0
0.0,0.0,0.0,0.0,0.0,0.0,0.0,75.8787155151367,0.0,0.0,0.0,0.0,0.0,0.0,13.7709064483643,0.0,10.3503761291504,0.0,0.0,586.0
0.0,0.0,0.0,0.0,0.0,0.0,0.0,53.2305603027344,0.0,0.0,0.0,0.0,0.0,0.0,13.7272701263428,0.0,33.0421676635742,0.0,0.0,530.0
0.0,0.0,0.0,0.0,0.0,0.0,0.0,79.8093185424805,0.0,0.0,0.0,0.0,0.0,0.0,14.4681730270386,0.0,5.72250890731812,0.0,0.0,538.0
0.0,0.0,0.0,0.0,0.0,0.0,0.0,54.3861389160156,0.0,0.0,0.0,0.0,0.0,0.0,14.0498371124268,0.0,31.5640277862549,0.0,0.0,541.0
0.0,0.0,0.0,0.0,0.0,0.0,0.0,68.0578842163086,0.0,0.0,0.0,0.0,0.0,0.0,15.0437040328979,0.0,16.8984127044678,0.0,0.0,590.0
0.0,0.0,0.0,0.0,0.0,0.0,0.0,57.448860168457,0.0,0.0,0.0,0.0,0.0,0.0,14.8150987625122,0.0,27.7360382080078,0.0,0.0,564.0
0.0,0.0,0.0,0.0,0.0,0.0,0.0,42.1264152526855,0.0,0.0,0.0,0.0,0.0,0.0,14.4849281311035,0.0,43.3886604309082,0.0,0.0,496.0
0.0,0.0,0.0,0.0,0.0,0.0,0.0,61.7291679382324,0.0,0.0,0.0,0.0,0.0,0.0,15.9189186096191,0.0,22.3519134521484,0.0,0.0,589.0
0.0,0.0,0.0,0.0,0.0,0.0,0.0,62.8129501342773,0.0,0.0,0.0,0.0,0.0,0.0,16.2482490539551,0.0,20.9387969970703,0.0,0.0,575.0
0.0,0.0,0.0,0.0,0.0,0.0,0.0,63.8930015563965,0.0,0.0,0.0,0.0,0.0,0.0,16.4769344329834,0.0,19.6300621032715,0.0,0.0,591.0
0.0,0.0,0.0,0.0,0.0,0.0,0.0,64.5492477416992,0.0,0.0,0.0,0.0,0.0,0.0,16.696159362793,0.0,18.7545967102051,0.0,0.0,583.0
0.0,0.0,0.0,0.0,0.0,0.0,0.0,66.0728530883789,0.0,0.0,0.0,0.0,0.0,0.0,17.039083480835,0.0,16.8880577087402,0.0,0.0,588.0
0.0,0.0,0.0,0.0,0.0,0.0,0.0,66.7258377075195,0.0,0.0,0.0,0.0,0.0,0.0,17.1573085784912,0.0,16.1168518066406,0.0,0.0,580.0
0.0,0.0,0.0,0.0,0.0,0.0,0.0,68.268913269043,0.0,0.0,0.0,0.0,0.0,0.0,17.6054077148438,0.0,14.125675201416,0.0,0.0,581.0
0.0,0.0,0.0,0.0,0.0,0.0,0.0,62.9057235717773,0.0,0.0,0.0,0.0,0.0,0.0,17.4702033996582,0.0,19.6240692138672,0.0,0.0,583.0
0.0,0.0,0.0,0.0,0.0,0.0,0.0,49.8513565063477,0.0,0.0,0.0,0.0,0.0,0.0,17.1411056518555,0.0,33.0075416564941,0.0,0.0,551.0
0.0,0.0,0.0,0.0,0.0,0.0,0.0,68.9266357421875,0.0,0.0,0.0,0.0,0.0,0.0,17.7246723175049,0.0,13.3486919403076,0.0,0.0,570.0
0.0,0.0,0.0,0.0,0.0,0.0,0.0,70.4813537597656,0.0,0.0,0.0,0.0,0.0,0.0,18.1759605407715,0.0,11.3426885604858,0.0,0.0,569.0
0.0,0.0,0.0,0.0,0.0,0.0,0.0,71.2618255615234,0.0,0.0,0.0,0.0,0.0,0.0,18.4025096893311,0.0,10.3356599807739,0.0,0.0,557.0
0.0,0.0,0.0,0.0,0.0,0.0,0.0,73.8265075683594,0.0,0.0,0.0,0.0,0.0,0.0,18.987850189209,0.0,7.18564653396606,0.0,0.0,534.0
0.0,0.0,0.0,0.0,0.0,0.0,0.0,53.7973976135254,0.0,0.0,0.0,0.0,0.0,0.0,18.4979305267334,0.0,27.7046718597412,0.0,0.0,565.0
0.0,0.0,0.0,0.0,0.0,0.0,0.0,74.9561080932617,0.0,0.0,0.0,0.0,0.0,0.0,19.3299236297607,0.0,5.71396636962891,0.0,0.0,525.0
0.0,0.0,0.0,0.0,0.0,0.0,0.0,59.8371315002441,0.0,0.0,0.0,0.0,0.0,0.0,18.9154109954834,0.0,21.2474555969238,0.0,0.0,574.0
0.0,0.0,0.0,0.0,0.0,0.0,0.0,76.6539459228516,0.0,0.0,0.0,0.0,0.0,0.0,19.7932758331299,0.0,3.55278348922729,0.0,0.0,504.0
0.0,0.0,0.0,0.0,0.0,0.0,0.0,57.80078125,0.0,0.0,0.0,0.0,0.0,0.0,19.8744697570801,0.0,22.3247547149658,0.0,0.0,573.0
0.0,0.0,0.0,0.0,0.0,0.0,0.0,55.7718734741211,0.0,0.0,0.0,0.0,0.0,0.0,20.8300189971924,0.0,23.3981113433838,0.0,0.0,566.0
0.0,0.0,0.0,0.0,0.0,0.0,0.0,61.8627471923828,0.0,0.0,0.0,0.0,0.0,0.0,21.2711544036865,0.0,16.8660945892334,0.0,0.0,565.0
0.0,0.0,0.0,0.0,0.0,0.0,0.0,52.7423934936523,0.0,0.0,0.0,0.0,0.0,0.0,22.2568035125732,0.0,25.0008010864258,0.0,0.0,550.0
0.0,0.0,0.0,0.0,0.0,0.0,0.0,51.7362480163574,0.0,0.0,0.0,0.0,0.0,0.0,22.7306652069092,0.0,25.5330848693848,0.0,0.0,552.0
0.0,0.0,0.0,0.0,0.0,0.0,0.0,70.1677017211914,0.0,0.0,0.0,0.0,0.0,0.0,24.126766204834,0.0,5.70553874969482,0.0,0.0,513.0
0.0,0.0,0.0,0.0,0.0,0.0,0.0,49.7294502258301,0.0,0.0,0.0,0.0,0.0,0.0,23.675802230835,0.0,26.5947437286377,0.0,0.0,547.0
0.0,0.0,0.0,0.0,0.0,0.0,0.0,47.7299423217773,0.0,0.0,0.0,0.0,0.0,0.0,24.617504119873,0.0,27.6525497436523,0.0,0.0,547.0
0.0,0.0,0.0,0.0,0.0,0.0,0.0,42.7628021240234,0.0,0.0,0.0,0.0,0.0,0.0,26.9568691253662,0.0,30.2803287506104,0.0,0.0,526.0
0.0,0.0,0.0,0.0,0.0,0.0,0.0,37.8403549194336,0.0,0.0,0.0,0.0,0.0,0.0,29.275182723999,0.0,32.8844604492188,0.0,0.0,509.0
0.0,0.0,0.0,0.0,0.0,0.0,0.0,31.4101543426514,0.0,0.0,0.0,0.0,0.0,0.0,32.3036003112793,0.0,36.286247253418,0.0,0.0,485.0
0.0,0.0,0.0,0.0,0.0,0.0,0.0,74.5820693969727,0.0,0.0,0.0,0.0,14.6155738830566,0.0,0.0,0.0,10.8023614883423,0.0,0.0,658.0
0.0,0.0,0.0,0.0,0.0,0.0,0.0,71.5284042358398,0.0,0.0,0.0,0.0,16.3714618682861,0.0,0.0,0.0,12.100136756897,0.0,0.0,650.0
0.0,0.0,0.0,0.0,0.0,0.0,0.0,68.7565689086914,0.0,0.0,0.0,0.0,17.9652976989746,0.0,0.0,0.0,13.2781381607056,0.0,0.0,638.0
0.0,0.0,0.0,0.0,0.0,0.0,0.0,63.1218681335449,0.0,0.0,0.0,0.0,21.2053050994873,0.0,0.0,0.0,15.6728267669678,0.0,0.0,632.0
0.0,0.0,0.0,0.0,0.0,0.0,0.0,59.3945274353027,0.0,0.0,0.0,0.0,23.3485622406006,0.0,0.0,0.0,17.2569065093994,0.0,0.0,630.0
0.0,0.0,0.0,0.0,0.0,0.0,0.0,58.3138275146484,0.0,0.0,0.0,0.0,23.9699764251709,0.0,0.0,0.0,17.716194152832,0.0,0.0,624.0
0.0,0.0,0.0,0.0,0.0,0.0,0.0,57.6687507629395,0.0,0.0,0.0,0.0,24.3409023284912,0.0,0.0,0.0,17.9903450012207,0.0,0.0,623.0
0.0,0.0,0.0,0.0,0.0,0.0,0.0,56.173225402832,0.0,0.0,0.0,0.0,25.2008457183838,0.0,0.0,0.0,18.6259288787842,0.0,0.0,613.0
0.0,0.0,0.0,0.0,0.0,0.0,0.0,54.4804229736328,0.0,0.0,0.0,0.0,26.1742248535156,0.0,0.0,0.0,19.3453521728516,0.0,0.0,608.0
0.0,0.0,0.0,0.0,0.0,0.0,0.0,50.3230972290039,0.0,0.0,0.0,0.0,28.5647296905518,0.0,0.0,0.0,21.1121730804443,0.0,0.0,578.0
0.0,0.0,0.0,0.0,0.0,0.0,0.0,48.2834930419922,0.0,0.0,0.0,0.0,29.7375221252441,0.0,0.0,0.0,21.978982925415,0.0,0.0,555.0
0.0,0.0,0.0,0.0,0.0,0.0,0.0,47.2732429504395,0.0,0.0,0.0,0.0,30.3184280395508,0.0,0.0,0.0,22.4083309173584,0.0,0.0,541.0
0.0,0.0,0.0,0.0,0.0,0.0,0.0,46.2692832946777,0.0,0.0,0.0,0.0,30.8957176208496,0.0,0.0,0.0,22.8350048065186,0.0,0.0,538.0
0.0,0.0,0.0,0.0,0.0,0.0,0.0,37.5071640014648,0.0,0.0,0.0,0.0,35.9340209960938,0.0,0.0,0.0,26.5588130950928,0.0,0.0,508.0
0.0,0.0,0.0,0.0,0.0,0.0,0.0,43.1447296142578,0.0,0.0,0.0,0.0,33.8196601867676,0.0,0.0,0.0,23.0356101989746,0.0,0.0,500.0
0.0,0.0,0.0,0.0,0.0,0.0,0.0,39.5798301696777,0.0,0.0,0.0,0.0,30.9588203430176,0.0,0.0,0.0,29.4613437652588,0.0,0.0,534.0
0.0,0.0,0.0,0.0,0.0,0.0,0.0,59.0236053466797,0.0,0.0,0.0,0.0,30.8443717956543,0.0,0.0,0.0,10.1320247650146,0.0,0.0,596.0
0.0,0.0,0.0,0.0,0.0,0.0,0.0,58.321891784668,0.0,0.0,0.0,0.0,30.4319801330566,0.0,0.0,0.0,11.2461290359497,0.0,0.0,584.0
0.0,0.0,0.0,0.0,0.0,0.0,0.0,39.1766624450684,0.0,0.0,0.0,0.0,20.4728164672852,0.0,0.0,0.0,40.3505210876465,0.0,0.0,482.0
0.0,0.0,0.0,0.0,0.0,0.0,0.0,69.5030059814453,0.0,0.0,0.0,0.0,27.2756462097168,0.0,0.0,0.0,3.22134923934937,0.0,0.0,562.0
0.0,0.0,0.0,0.0,0.0,0.0,0.0,68.1123046875,0.0,0.0,0.0,0.0,26.6954364776611,0.0,0.0,0.0,5.19225788116455,0.0,0.0,578.0
0.0,0.0,0.0,0.0,0.0,0.0,0.0,67.169792175293,0.0,0.0,0.0,0.0,26.3962364196777,0.0,0.0,0.0,6.43396472930908,0.0,0.0,588.0
0.0,0.0,0.0,0.0,0.0,0.0,0.0,65.0402450561523,0.0,0.0,0.0,0.0,25.526460647583,0.0,0.0,0.0,9.43329524993896,0.0,0.0,608.0
0.0,0.0,0.0,0.0,0.0,0.0,0.0,64.3971252441406,0.0,0.0,0.0,0.0,25.2393360137939,0.0,0.0,0.0,10.363543510437,0.0,0.0,610.0
0.0,0.0,0.0,0.0,0.0,0.0,0.0,61.2621803283691,0.0,0.0,0.0,0.0,23.9406490325928,0.0,0.0,0.0,14.7971696853638,0.0,0.0,625.0
0.0,0.0,0.0,0.0,0.0,0.0,0.0,60.6969184875488,0.0,0.0,0.0,0.0,23.7891044616699,0.0,0.0,0.0,15.5139808654785,0.0,0.0,641.0
0.0,0.0,0.0,0.0,0.0,0.0,0.0,58.8524017333984,0.0,0.0,0.0,0.0,23.0661773681641,0.0,0.0,0.0,18.0814208984375,0.0,0.0,634.0
0.0,0.0,0.0,0.0,0.0,0.0,0.0,57.9209785461426,0.0,0.0,0.0,0.0,22.7709712982178,0.0,0.0,0.0,19.3080501556396,0.0,0.0,635.0
0.0,0.0,0.0,0.0,0.0,0.0,0.0,57.0115966796875,0.0,0.0,0.0,0.0,22.3447074890137,0.0,0.0,0.0,20.6436977386475,0.0,0.0,623.0
0.0,0.0,0.0,0.0,0.0,0.0,0.0,55.9088897705078,0.0,0.0,0.0,0.0,21.9125194549561,0.0,0.0,0.0,22.1785907745361,0.0,0.0,605.0
0.0,0.0,0.0,0.0,0.0,0.0,0.0,54.7108116149902,0.0,0.0,0.0,0.0,21.477819442749,0.0,0.0,0.0,23.8113651275635,0.0,0.0,592.0
0.0,0.0,0.0,0.0,0.0,0.0,0.0,53.3410758972168,0.0,0.0,0.0,0.0,20.9061088562012,0.0,0.0,0.0,25.7528190612793,0.0,0.0,575.0
0.0,0.0,0.0,0.0,0.0,0.0,0.0,50.6845436096191,0.0,0.0,0.0,0.0,19.8997192382813,0.0,0.0,0.0,29.4157371520996,0.0,0.0,546.0
0.0,0.0,0.0,0.0,0.0,0.0,0.0,49.6852569580078,0.0,0.0,0.0,0.0,19.4732761383057,0.0,0.0,0.0,30.8414669036865,0.0,0.0,538.0
0.0,0.0,0.0,0.0,0.0,0.0,0.0,47.3254013061523,0.0,0.0,0.0,0.0,18.4789009094238,0.0,0.0,0.0,34.1957015991211,0.0,0.0,513.0
0.0,0.0,0.0,0.0,0.0,0.0,0.0,43.6462745666504,0.0,0.0,0.0,0.0,14.2436962127686,0.0,0.0,0.0,42.1100273132324,0.0,0.0,439.0
0.0,0.0,0.0,0.0,0.0,0.0,0.0,35.2073173522949,0.0,0.0,0.0,0.0,13.7988977432251,0.0,0.0,0.0,50.993782043457,0.0,0.0,408.0
0.0,0.0,0.0,0.0,0.0,0.0,0.0,68.5765686035156,0.0,0.0,0.0,0.0,18.9216861724854,0.0,0.0,0.0,12.501748085022,0.0,0.0,649.0
0.0,0.0,0.0,0.0,0.0,0.0,0.0,54.3265991210938,0.0,0.0,0.0,0.0,14.8798580169678,0.0,0.0,0.0,30.7935409545898,0.0,0.0,487.0
0.0,0.0,0.0,0.0,0.0,0.0,0.0,67.6146621704102,0.0,0.0,0.0,0.0,18.621898651123,0.0,0.0,0.0,13.7634334564209,0.0,0.0,651.0
0.0,0.0,0.0,0.0,0.0,0.0,0.0,52.3885765075684,0.0,0.0,0.0,0.0,27.3770599365234,0.0,0.0,0.0,20.2343673706055,0.0,0.0,607.0
0.0,0.0,0.0,0.0,0.0,0.0,0.0,42.3151512145996,0.0,0.0,0.0,0.0,33.1693801879883,0.0,0.0,0.0,24.5154666900635,0.0,0.0,510.0
0.0,0.0,0.0,0.0,0.0,0.0,0.0,47.2830047607422,0.0,0.0,0.0,0.0,37.0635070800781,0.0,0.0,0.0,15.6534929275513,0.0,0.0,528.0
0.0,0.0,0.0,0.0,0.0,0.0,0.0,40.8963088989258,0.0,0.0,0.0,0.0,32.1235694885254,0.0,0.0,0.0,26.9801235198975,0.0,0.0,528.0
0.0,0.0,0.0,0.0,0.0,0.0,0.0,37.7474937438965,0.0,0.0,0.0,0.0,29.5224609375,0.0,0.0,0.0,32.7300453186035,0.0,0.0,542.0
0.0,0.0,0.0,0.0,0.0,0.0,0.0,33.9838523864746,0.0,0.0,0.0,0.0,26.6387634277344,0.0,0.0,0.0,39.377384185791,0.0,0.0,538.0
0.0,0.0,0.0,0.0,0.0,0.0,0.0,61.2469139099121,0.0,0.0,0.0,0.0,31.9604969024658,0.0,0.0,0.0,6.79258728027344,0.0,0.0,566.0
0.0,0.0,0.0,0.0,0.0,0.0,0.0,56.1969757080078,0.0,0.0,0.0,0.0,29.3215656280518,0.0,0.0,0.0,14.4814567565918,0.0,0.0,598.0
0.0,0.0,0.0,0.0,0.0,0.0,0.0,49.9283599853516,0.0,0.0,0.0,0.0,26.0001773834229,0.0,0.0,0.0,24.0714626312256,0.0,0.0,594.0
0.0,0.0,0.0,0.0,0.0,0.0,0.0,49.1341400146484,0.0,0.0,0.0,0.0,25.5851535797119,0.0,0.0,0.0,25.2807083129883,0.0,0.0,586.0
0.0,0.0,0.0,0.0,0.0,0.0,0.0,47.9817161560059,0.0,0.0,0.0,0.0,25.0285453796387,0.0,0.0,0.0,26.9897365570068,0.0,0.0,580.0
0.0,0.0,0.0,0.0,0.0,0.0,0.0,45.7729568481445,0.0,0.0,0.0,0.0,23.9198875427246,0.0,0.0,0.0,30.3071556091309,0.0,0.0,552.0
0.0,0.0,0.0,0.0,0.0,0.0,0.0,43.5668716430664,0.0,0.0,0.0,0.0,22.8125743865967,0.0,0.0,0.0,33.6205520629883,0.0,0.0,538.0
0.0,0.0,0.0,0.0,0.0,0.0,0.0,63.111888885498,0.0,0.0,0.0,0.0,24.6655387878418,0.0,0.0,0.0,12.2225761413574,0.0,0.0,623.0
0.0,0.0,0.0,0.0,0.0,0.0,0.0,62.5451545715332,0.0,0.0,0.0,0.0,24.5134887695313,0.0,0.0,0.0,12.9413595199585,0.0,0.0,636.0
0.0,0.0,0.0,0.0,0.0,0.0,0.0,75.4046020507813,0.0,0.0,0.0,0.0,20.7595481872559,0.0,0.0,0.0,3.83584237098694,0.0,0.0,576.0
0.0,0.0,0.0,0.0,0.0,0.0,0.0,72.5671997070313,0.0,0.0,0.0,0.0,19.9917182922363,0.0,0.0,0.0,7.44108390808105,0.0,0.0,623.0
0.0,0.0,0.0,0.0,0.0,0.0,0.0,70.8099899291992,0.0,0.0,0.0,0.0,19.531042098999,0.0,0.0,0.0,9.65896797180176,0.0,0.0,644.0
0.0,0.0,0.0,0.0,0.0,0.0,0.0,70.1499404907227,0.0,0.0,0.0,0.0,19.2386589050293,0.0,0.0,0.0,10.6114025115967,0.0,0.0,668.0
0.0,0.0,0.0,0.0,0.0,0.0,0.0,69.1595306396484,0.0,0.0,0.0,0.0,19.0745086669922,0.0,0.0,0.0,11.7659635543823,0.0,0.0,655.0
0.0,0.0,0.0,0.0,0.0,0.0,0.0,65.9726867675781,0.0,0.0,0.0,0.0,18.1677436828613,0.0,0.0,0.0,15.8595685958862,0.0,0.0,647.0
0.0,0.0,0.0,0.0,0.0,0.0,0.0,65.2921295166016,0.0,0.0,0.0,0.0,18.0131568908691,0.0,0.0,0.0,16.6947212219238,0.0,0.0,642.0
0.0,0.0,0.0,0.0,0.0,0.0,0.0,63.7567863464355,0.0,0.0,0.0,0.0,17.56325340271,0.0,0.0,0.0,18.6799602508545,0.0,0.0,607.0
0.0,0.0,0.0,0.0,0.0,0.0,0.0,61.9484176635742,0.0,0.0,0.0,0.0,16.9707679748535,0.0,0.0,0.0,21.0808143615723,0.0,0.0,576.0
0.0,0.0,0.0,0.0,0.0,0.0,0.0,60.5974960327148,0.0,0.0,0.0,0.0,16.6642646789551,0.0,0.0,0.0,22.7382411956787,0.0,0.0,564.0
0.0,0.0,0.0,0.0,0.0,0.0,0.0,59.0734558105469,0.0,0.0,0.0,0.0,16.2176399230957,0.0,0.0,0.0,24.7089061737061,0.0,0.0,542.0
0.0,0.0,0.0,0.0,0.0,0.0,0.0,57.8284606933594,0.0,0.0,0.0,0.0,15.9151382446289,0.0,0.0,0.0,26.2564029693604,0.0,0.0,544.0
0.0,0.0,0.0,0.0,0.0,0.0,0.0,55.8391342163086,0.0,0.0,0.0,0.0,15.3231735229492,0.0,0.0,0.0,28.8376903533936,0.0,0.0,515.0
0.0,0.0,0.0,0.0,0.0,0.0,0.0,53.8559112548828,0.0,0.0,0.0,0.0,14.733024597168,0.0,0.0,0.0,31.4110641479492,0.0,0.0,493.0
0.0,0.0,0.0,0.0,0.0,0.0,0.0,51.0984344482422,0.0,0.0,0.0,0.0,14.1284971237183,0.0,0.0,0.0,34.7730674743652,0.0,0.0,496.0
0.0,0.0,0.0,0.0,0.0,0.0,0.0,78.0196304321289,0.0,0.0,0.0,0.0,0.0,0.0,5.02998876571655,0.0,16.9503784179688,0.0,0.0,505.0
0.0,0.0,0.0,0.0,0.0,0.0,0.0,72.5816955566406,0.0,0.0,0.0,0.0,0.0,0.0,4.99136114120483,0.0,22.426944732666,0.0,0.0,460.0
0.0,0.0,0.0,0.0,0.0,0.0,0.0,71.3965377807617,0.0,0.0,0.0,0.0,0.0,0.0,4.9829421043396,0.0,23.6205196380615,0.0,0.0,460.0
0.0,0.0,0.0,0.0,0.0,0.0,0.0,67.2266387939453,0.0,0.0,0.0,0.0,0.0,0.0,4.95332145690918,0.0,27.8200340270996,0.0,0.0,446.0
0.0,0.0,0.0,0.0,0.0,0.0,0.0,63.7367973327637,0.0,0.0,0.0,0.0,0.0,0.0,4.92853164672852,0.0,31.3346691131592,0.0,0.0,426.0
0.0,0.0,0.0,0.0,0.0,0.0,0.0,61.9526023864746,0.0,0.0,0.0,0.0,0.0,0.0,4.91585779190063,0.0,33.1315460205078,0.0,0.0,410.0
0.0,0.0,0.0,0.0,0.0,0.0,0.0,75.5234603881836,0.0,0.0,0.0,0.0,0.0,0.0,7.53918743133545,0.0,16.9373588562012,0.0,0.0,541.0
0.0,0.0,0.0,0.0,0.0,0.0,0.0,72.877685546875,0.0,0.0,0.0,0.0,0.0,0.0,8.31944847106934,0.0,18.8028659820557,0.0,0.0,540.0
0.0,0.0,0.0,0.0,0.0,0.0,0.0,81.1542510986328,0.0,0.0,0.0,0.0,0.0,0.0,8.92941761016846,0.0,9.91632652282715,0.0,0.0,594.0
0.0,0.0,0.0,0.0,0.0,0.0,0.0,84.0677947998047,0.0,0.0,0.0,0.0,0.0,0.0,10.2021999359131,0.0,5.73000478744507,0.0,0.0,549.0
0.0,0.0,0.0,0.0,0.0,0.0,0.0,82.1671829223633,0.0,0.0,0.0,0.0,0.0,0.0,10.175048828125,0.0,7.65777158737183,0.0,0.0,580.0
0.0,0.0,0.0,0.0,0.0,0.0,0.0,80.387580871582,0.0,0.0,0.0,0.0,0.0,0.0,10.1496257781982,0.0,9.46279144287109,0.0,0.0,597.0
0.0,0.0,0.0,0.0,0.0,0.0,0.0,75.7581787109375,0.0,0.0,0.0,0.0,0.0,0.0,10.0834913253784,0.0,14.1583318710327,0.0,0.0,588.0
0.0,0.0,0.0,0.0,0.0,0.0,0.0,73.0311126708984,0.0,0.0,0.0,0.0,0.0,0.0,10.0445337295532,0.0,16.9243564605713,0.0,0.0,580.0
0.0,0.0,0.0,0.0,0.0,0.0,0.0,67.6397094726563,0.0,0.0,0.0,0.0,0.0,0.0,9.96751403808594,0.0,22.3927783966064,0.0,0.0,540.0
0.0,0.0,0.0,0.0,0.0,0.0,0.0,64.1264495849609,0.0,0.0,0.0,0.0,0.0,0.0,9.91732406616211,0.0,25.9562244415283,0.0,0.0,516.0
0.0,0.0,0.0,0.0,0.0,0.0,0.0,59.7058715820313,0.0,0.0,0.0,0.0,0.0,0.0,9.854172706604,0.0,30.4399547576904,0.0,0.0,492.0
0.0,0.0,0.0,0.0,0.0,0.0,0.0,57.101203918457,0.0,0.0,0.0,0.0,0.0,0.0,9.81696319580078,0.0,33.0818290710449,0.0,0.0,485.0
0.0,0.0,0.0,0.0,0.0,0.0,0.0,56.6168670654297,0.0,0.0,0.0,0.0,0.0,0.0,10.3062648773193,0.0,33.0768661499023,0.0,0.0,490.0
0.0,0.0,0.0,0.0,0.0,0.0,0.0,57.1427040100098,0.0,0.0,0.0,0.0,0.0,0.0,10.4135437011719,0.0,32.4437561035156,0.0,0.0,498.0
0.0,0.0,0.0,0.0,0.0,0.0,0.0,58.8301582336426,0.0,0.0,0.0,0.0,0.0,0.0,10.7381362915039,0.0,30.4317035675049,0.0,0.0,506.0
0.0,0.0,0.0,0.0,0.0,0.0,0.0,73.130729675293,0.0,0.0,0.0,0.0,0.0,0.0,11.1646404266357,0.0,15.704628944397,0.0,0.0,590.0
0.0,0.0,0.0,0.0,0.0,0.0,0.0,64.2128143310547,0.0,0.0,0.0,0.0,0.0,0.0,11.0230560302734,0.0,24.7641334533691,0.0,0.0,568.0
0.0,0.0,0.0,0.0,0.0,0.0,0.0,75.8808135986328,0.0,0.0,0.0,0.0,0.0,0.0,11.4127912521362,0.0,12.7064008712769,0.0,0.0,592.0
0.0,0.0,0.0,0.0,0.0,0.0,0.0,61.0597534179688,0.0,0.0,0.0,0.0,0.0,0.0,11.1731901168823,0.0,27.7670593261719,0.0,0.0,523.0
0.0,0.0,0.0,0.0,0.0,0.0,0.0,62.4445915222168,0.0,0.0,0.0,0.0,0.0,0.0,11.3962621688843,0.0,26.1591472625732,0.0,0.0,540.0
0.0,0.0,0.0,0.0,0.0,0.0,0.0,78.7029266357422,0.0,0.0,0.0,0.0,0.0,0.0,12.1777000427246,0.0,9.11937618255615,0.0,0.0,580.0
0.0,0.0,0.0,0.0,0.0,0.0,0.0,71.0399932861328,0.0,0.0,0.0,0.0,0.0,0.0,12.0460424423218,0.0,16.913969039917,0.0,0.0,590.0
0.0,0.0,0.0,0.0,0.0,0.0,0.0,75.9754104614258,0.0,0.0,0.0,0.0,0.0,0.0,12.4382591247559,0.0,11.5863265991211,0.0,0.0,595.0
0.0,0.0,0.0,0.0,0.0,0.0,0.0,67.831428527832,0.0,0.0,0.0,0.0,0.0,0.0,12.294792175293,0.0,19.873779296875,0.0,0.0,590.0
0.0,0.0,0.0,0.0,0.0,0.0,0.0,59.887767791748,0.0,0.0,0.0,0.0,0.0,0.0,12.3552417755127,0.0,27.7569904327393,0.0,0.0,541.0
0.0,0.0,0.0,0.0,0.0,0.0,0.0,75.5927810668945,0.0,0.0,0.0,0.0,0.0,0.0,13.0466432571411,0.0,11.3605728149414,0.0,0.0,596.0
0.0,0.0,0.0,0.0,0.0,0.0,0.0,65.4196548461914,0.0,0.0,0.0,0.0,0.0,0.0,12.8585624694824,0.0,21.7217884063721,0.0,0.0,582.0
0.0,0.0,0.0,0.0,0.0,0.0,0.0,67.9151306152344,0.0,0.0,0.0,0.0,0.0,0.0,13.3107719421387,0.0,18.7741031646729,0.0,0.0,591.0
0.0,0.0,0.0,0.0,0.0,0.0,0.0,57.3301849365234,0.0,0.0,0.0,0.0,0.0,0.0,13.1089181900024,0.0,29.5608978271484,0.0,0.0,544.0
0.0,0.0,0.0,0.0,0.0,0.0,0.0,74.9906005859375,0.0,0.0,0.0,0.0,0.0,0.0,13.6509313583374,0.0,11.3584661483765,0.0,0.0,585.0
0.0,0.0,0.0,0.0,0.0,0.0,0.0,77.7923355102539,0.0,0.0,0.0,0.0,0.0,0.0,14.2206974029541,0.0,7.98696947097778,0.0,0.0,563.0
0.0,0.0,0.0,0.0,0.0,0.0,0.0,81.0661697387695,0.0,0.0,0.0,0.0,0.0,0.0,14.8049468994141,0.0,4.12888193130493,0.0,0.0,524.0
0.0,0.0,0.0,0.0,0.0,0.0,0.0,78.9994430541992,0.0,0.0,0.0,0.0,0.0,0.0,15.2794742584229,0.0,5.72108364105225,0.0,0.0,537.0
0.0,0.0,0.0,0.0,0.0,0.0,0.0,76.2320251464844,0.0,0.0,0.0,0.0,0.0,0.0,15.2198429107666,0.0,8.54813385009766,0.0,0.0,562.0
0.0,0.0,0.0,0.0,0.0,0.0,0.0,73.4861221313477,0.0,0.0,0.0,0.0,0.0,0.0,15.1606721878052,0.0,11.3532009124756,0.0,0.0,577.0
0.0,0.0,0.0,0.0,0.0,0.0,0.0,70.7614974975586,0.0,0.0,0.0,0.0,0.0,0.0,15.1019620895386,0.0,14.1365442276001,0.0,0.0,587.0
0.0,0.0,0.0,0.0,0.0,0.0,0.0,64.5208969116211,0.0,0.0,0.0,0.0,0.0,0.0,14.9674892425537,0.0,20.5116176605225,0.0,0.0,592.0
0.0,0.0,0.0,0.0,0.0,0.0,0.0,64.0946044921875,0.0,0.0,0.0,0.0,0.0,0.0,14.9583015441895,0.0,20.947093963623,0.0,0.0,587.0
0.0,0.0,0.0,0.0,0.0,0.0,0.0,62.712760925293,0.0,0.0,0.0,0.0,0.0,0.0,14.9285259246826,0.0,22.3587131500244,0.0,0.0,578.0
0.0,0.0,0.0,0.0,0.0,0.0,0.0,54.846794128418,0.0,0.0,0.0,0.0,0.0,0.0,14.7590293884277,0.0,30.3941745758057,0.0,0.0,551.0
0.0,0.0,0.0,0.0,0.0,0.0,0.0,52.2643508911133,0.0,0.0,0.0,0.0,0.0,0.0,14.7033824920654,0.0,33.0322685241699,0.0,0.0,529.0
0.0,0.0,0.0,0.0,0.0,0.0,0.0,60.4384841918945,0.0,0.0,0.0,0.0,0.0,0.0,15.5860729217529,0.0,23.9754428863525,0.0,0.0,572.0
0.0,0.0,0.0,0.0,0.0,0.0,0.0,68.1759033203125,0.0,0.0,0.0,0.0,0.0,0.0,16.4763050079346,0.0,15.3477964401245,0.0,0.0,586.0
0.0,0.0,0.0,0.0,0.0,0.0,0.0,73.6421279907227,0.0,0.0,0.0,0.0,0.0,0.0,16.9147148132324,0.0,9.4431619644165,0.0,0.0,561.0
0.0,0.0,0.0,0.0,0.0,0.0,0.0,47.2537956237793,0.0,0.0,0.0,0.0,0.0,0.0,16.2804470062256,0.0,36.4657516479492,0.0,0.0,522.0
0.0,0.0,0.0,0.0,0.0,0.0,0.0,63.726879119873,0.0,0.0,0.0,0.0,0.0,0.0,17.0834655761719,0.0,19.1896533966064,0.0,0.0,576.0
0.0,0.0,0.0,0.0,0.0,0.0,0.0,57.6454048156738,0.0,0.0,0.0,0.0,0.0,0.0,17.6407299041748,0.0,24.7138671875,0.0,0.0,576.0
0.0,0.0,0.0,0.0,0.0,0.0,0.0,68.311279296875,0.0,0.0,0.0,0.0,0.0,0.0,18.1196575164795,0.0,13.5690641403198,0.0,0.0,569.0
0.0,0.0,0.0,0.0,0.0,0.0,0.0,64.7758941650391,0.0,0.0,0.0,0.0,0.0,0.0,18.232328414917,0.0,16.9917774200439,0.0,0.0,574.0
0.0,0.0,0.0,0.0,0.0,0.0,0.0,61.471607208252,0.0,0.0,0.0,0.0,0.0,0.0,18.1456279754639,0.0,20.3827667236328,0.0,0.0,572.0
0.0,0.0,0.0,0.0,0.0,0.0,0.0,52.5706062316895,0.0,0.0,0.0,0.0,0.0,0.0,17.9120750427246,0.0,29.5173206329346,0.0,0.0,563.0
0.0,0.0,0.0,0.0,0.0,0.0,0.0,54.8016624450684,0.0,0.0,0.0,0.0,0.0,0.0,18.7773551940918,0.0,26.4209785461426,0.0,0.0,567.0
0.0,0.0,0.0,0.0,0.0,0.0,0.0,63.0298461914063,0.0,0.0,0.0,0.0,0.0,0.0,19.1051044464111,0.0,17.8650512695313,0.0,0.0,572.0
0.0,0.0,0.0,0.0,0.0,0.0,0.0,74.4514007568359,0.0,0.0,0.0,0.0,0.0,0.0,19.835521697998,0.0,5.71307802200317,0.0,0.0,518.0
0.0,0.0,0.0,0.0,0.0,0.0,0.0,56.6181297302246,0.0,0.0,0.0,0.0,0.0,0.0,19.4347705841064,0.0,23.9470996856689,0.0,0.0,576.0
0.0,0.0,0.0,0.0,0.0,0.0,0.0,73.9468460083008,0.0,0.0,0.0,0.0,0.0,0.0,20.3409633636475,0.0,5.7121901512146,0.0,0.0,518.0
0.0,0.0,0.0,0.0,0.0,0.0,0.0,68.4812622070313,0.0,0.0,0.0,0.0,0.0,0.0,20.1830520629883,0.0,11.3356904983521,0.0,0.0,555.0
0.0,0.0,0.0,0.0,0.0,0.0,0.0,64.9202194213867,0.0,0.0,0.0,0.0,0.0,0.0,20.0801658630371,0.0,14.9996147155762,0.0,0.0,572.0
0.0,0.0,0.0,0.0,0.0,0.0,0.0,63.0998802185059,0.0,0.0,0.0,0.0,0.0,0.0,20.0275726318359,0.0,16.8725490570068,0.0,0.0,572.0
0.0,0.0,0.0,0.0,0.0,0.0,0.0,61.2890472412109,0.0,0.0,0.0,0.0,0.0,0.0,19.9752540588379,0.0,18.7357006072998,0.0,0.0,572.0
0.0,0.0,0.0,0.0,0.0,0.0,0.0,60.1223678588867,0.0,0.0,0.0,0.0,0.0,0.0,19.9415454864502,0.0,19.9360866546631,0.0,0.0,572.0
0.0,0.0,0.0,0.0,0.0,0.0,0.0,52.5820808410645,0.0,0.0,0.0,0.0,0.0,0.0,19.723690032959,0.0,27.6942329406738,0.0,0.0,567.0
0.0,0.0,0.0,0.0,0.0,0.0,0.0,47.441967010498,0.0,0.0,0.0,0.0,0.0,0.0,19.5751819610596,0.0,32.982852935791,0.0,0.0,555.0
0.0,0.0,0.0,0.0,0.0,0.0,0.0,37.3905143737793,0.0,0.0,0.0,0.0,0.0,0.0,19.2847747802734,0.0,43.3247146606445,0.0,0.0,509.0
0.0,0.0,0.0,0.0,0.0,0.0,0.0,58.6575698852539,0.0,0.0,0.0,0.0,0.0,0.0,20.1027278900146,0.0,21.2396984100342,0.0,0.0,576.0
0.0,0.0,0.0,0.0,0.0,0.0,0.0,60.0681762695313,0.0,0.0,0.0,0.0,0.0,0.0,20.6541023254395,0.0,19.2777156829834,0.0,0.0,571.0
0.0,0.0,0.0,0.0,0.0,0.0,0.0,62.4609375,0.0,0.0,0.0,0.0,0.0,0.0,21.4434375762939,0.0,16.0956249237061,0.0,0.0,573.0
0.0,0.0,0.0,0.0,0.0,0.0,0.0,63.2325897216797,0.0,0.0,0.0,0.0,0.0,0.0,21.7756175994873,0.0,14.9917907714844,0.0,0.0,555.0
0.0,0.0,0.0,0.0,0.0,0.0,0.0,57.928524017334,0.0,0.0,0.0,0.0,0.0,0.0,21.7110500335693,0.0,20.3604259490967,0.0,0.0,571.0
0.0,0.0,0.0,0.0,0.0,0.0,0.0,65.0974960327148,0.0,0.0,0.0,0.0,0.0,0.0,22.3498477935791,0.0,12.5526580810547,0.0,0.0,543.0
0.0,0.0,0.0,0.0,0.0,0.0,0.0,47.5682487487793,0.0,0.0,0.0,0.0,0.0,0.0,21.7862892150879,0.0,30.6454639434814,0.0,0.0,549.0
0.0,0.0,0.0,0.0,0.0,0.0,0.0,41.987060546875,0.0,0.0,0.0,0.0,0.0,0.0,21.6068553924561,0.0,36.4060821533203,0.0,0.0,534.0
0.0,0.0,0.0,0.0,0.0,0.0,0.0,65.9846038818359,0.0,0.0,0.0,0.0,0.0,0.0,22.6884346008301,0.0,11.3269548416138,0.0,0.0,525.0
0.0,0.0,0.0,0.0,0.0,0.0,0.0,60.6265678405762,0.0,0.0,0.0,0.0,0.0,0.0,22.5137901306152,0.0,16.8596477508545,0.0,0.0,559.0
0.0,0.0,0.0,0.0,0.0,0.0,0.0,55.3503723144531,0.0,0.0,0.0,0.0,0.0,0.0,22.3418102264404,0.0,22.3078117370605,0.0,0.0,575.0
0.0,0.0,0.0,0.0,0.0,0.0,0.0,50.154182434082,0.0,0.0,0.0,0.0,0.0,0.0,22.1724414825439,0.0,27.6733741760254,0.0,0.0,565.0
0.0,0.0,0.0,0.0,0.0,0.0,0.0,58.0068702697754,0.0,0.0,0.0,0.0,0.0,0.0,22.8374061584473,0.0,19.1557235717773,0.0,0.0,555.0
0.0,0.0,0.0,0.0,0.0,0.0,0.0,69.0647048950195,0.0,0.0,0.0,0.0,0.0,0.0,23.3083648681641,0.0,7.62693214416504,0.0,0.0,517.0
0.0,0.0,0.0,0.0,0.0,0.0,0.0,63.3580093383789,0.0,0.0,0.0,0.0,0.0,0.0,23.4275665283203,0.0,13.2144250869751,0.0,0.0,541.0
0.0,0.0,0.0,0.0,0.0,0.0,0.0,44.26708984375,0.0,0.0,0.0,0.0,0.0,0.0,22.7825908660889,0.0,32.9503173828125,0.0,0.0,546.0
0.0,0.0,0.0,0.0,0.0,0.0,0.0,45.9441719055176,0.0,0.0,0.0,0.0,0.0,0.0,23.7455272674561,0.0,30.3103008270264,0.0,0.0,545.0
0.0,0.0,0.0,0.0,0.0,0.0,0.0,68.9099349975586,0.0,0.0,0.0,0.0,0.0,0.0,25.386739730835,0.0,5.70332431793213,0.0,0.0,507.0
0.0,0.0,0.0,0.0,0.0,0.0,0.0,65.3245162963867,0.0,0.0,0.0,0.0,0.0,0.0,25.2565212249756,0.0,9.41895580291748,0.0,0.0,518.0
0.0,0.0,0.0,0.0,0.0,0.0,0.0,63.4918098449707,0.0,0.0,0.0,0.0,0.0,0.0,25.1899604797363,0.0,11.3182325363159,0.0,0.0,523.0
0.0,0.0,0.0,0.0,0.0,0.0,0.0,60.8141174316406,0.0,0.0,0.0,0.0,0.0,0.0,25.0927085876465,0.0,14.0931692123413,0.0,0.0,527.0
0.0,0.0,0.0,0.0,0.0,0.0,0.0,58.1570281982422,0.0,0.0,0.0,0.0,0.0,0.0,24.9962062835693,0.0,16.8467636108398,0.0,0.0,539.0
0.0,0.0,0.0,0.0,0.0,0.0,0.0,56.3618507385254,0.0,0.0,0.0,0.0,0.0,0.0,24.9310073852539,0.0,18.7071437835693,0.0,0.0,546.0
0.0,0.0,0.0,0.0,0.0,0.0,0.0,52.9036903381348,0.0,0.0,0.0,0.0,0.0,0.0,24.8054103851318,0.0,22.2908973693848,0.0,0.0,548.0
0.0,0.0,0.0,0.0,0.0,0.0,0.0,52.0705909729004,0.0,0.0,0.0,0.0,0.0,0.0,24.7751522064209,0.0,23.1542530059814,0.0,0.0,545.0
0.0,0.0,0.0,0.0,0.0,0.0,0.0,45.1723518371582,0.0,0.0,0.0,0.0,0.0,0.0,24.5246162414551,0.0,30.3030281066895,0.0,0.0,547.0
0.0,0.0,0.0,0.0,0.0,0.0,0.0,42.6339912414551,0.0,0.0,0.0,0.0,0.0,0.0,24.4324264526367,0.0,32.9335823059082,0.0,0.0,542.0
0.0,0.0,0.0,0.0,0.0,0.0,0.0,39.312427520752,0.0,0.0,0.0,0.0,0.0,0.0,24.3117904663086,0.0,36.3757781982422,0.0,0.0,535.0
0.0,0.0,0.0,0.0,0.0,0.0,0.0,35.1321296691895,0.0,0.0,0.0,0.0,0.0,0.0,24.1599655151367,0.0,40.7079010009766,0.0,0.0,522.0
0.0,0.0,0.0,0.0,0.0,0.0,0.0,48.7880744934082,0.0,0.0,0.0,0.0,0.0,0.0,25.1632537841797,0.0,26.0486736297607,0.0,0.0,545.0
0.0,0.0,0.0,0.0,0.0,0.0,0.0,50.0637855529785,0.0,0.0,0.0,0.0,0.0,0.0,25.8212223052979,0.0,24.1149959564209,0.0,0.0,534.0
0.0,0.0,0.0,0.0,0.0,0.0,0.0,58.2791595458984,0.0,0.0,0.0,0.0,0.0,0.0,26.752010345459,0.0,14.9688329696655,0.0,0.0,517.0
0.0,0.0,0.0,0.0,0.0,0.0,0.0,51.2420654296875,0.0,0.0,0.0,0.0,0.0,0.0,26.4785270690918,0.0,22.2794094085693,0.0,0.0,529.0
0.0,0.0,0.0,0.0,0.0,0.0,0.0,52.5304489135742,0.0,0.0,0.0,0.0,0.0,0.0,27.1431579589844,0.0,20.3263912200928,0.0,0.0,526.0
0.0,0.0,0.0,0.0,0.0,0.0,0.0,47.8635902404785,0.0,0.0,0.0,0.0,0.0,0.0,26.9575881958008,0.0,25.1788215637207,0.0,0.0,526.0
0.0,0.0,0.0,0.0,0.0,0.0,0.0,45.6051635742188,0.0,0.0,0.0,0.0,0.0,0.0,26.8677864074707,0.0,27.5270538330078,0.0,0.0,535.0
0.0,0.0,0.0,0.0,0.0,0.0,0.0,45.3093528747559,0.0,0.0,0.0,0.0,0.0,0.0,27.058895111084,0.0,27.6317577362061,0.0,0.0,535.0
0.0,0.0,0.0,0.0,0.0,0.0,0.0,40.2353820800781,0.0,0.0,0.0,0.0,0.0,0.0,26.8556098937988,0.0,32.9090042114258,0.0,0.0,515.0
0.0,0.0,0.0,0.0,0.0,0.0,0.0,54.1469497680664,0.0,0.0,0.0,0.0,0.0,0.0,27.9271831512451,0.0,17.9258689880371,0.0,0.0,519.0
0.0,0.0,0.0,0.0,0.0,0.0,0.0,65.5941314697266,0.0,0.0,0.0,0.0,0.0,0.0,28.708381652832,0.0,5.69748830795288,0.0,0.0,489.0
0.0,0.0,0.0,0.0,0.0,0.0,0.0,54.9030151367188,0.0,0.0,0.0,0.0,0.0,0.0,28.2671928405762,0.0,16.8297882080078,0.0,0.0,516.0
0.0,0.0,0.0,0.0,0.0,0.0,0.0,58.5177001953125,0.0,0.0,0.0,0.0,0.0,0.0,30.181468963623,0.0,11.3008279800415,0.0,0.0,497.0
0.0,0.0,0.0,0.0,0.0,0.0,0.0,53.2292671203613,0.0,0.0,0.0,0.0,0.0,0.0,29.9496784210205,0.0,16.8210582733154,0.0,0.0,504.0
0.0,0.0,0.0,0.0,0.0,0.0,0.0,52.7048835754395,0.0,0.0,0.0,0.0,0.0,0.0,29.9266948699951,0.0,17.3684215545654,0.0,0.0,510.0
0.0,0.0,0.0,0.0,0.0,0.0,0.0,48.0214385986328,0.0,0.0,0.0,0.0,0.0,0.0,29.7214183807373,0.0,22.2571430206299,0.0,0.0,509.0
0.0,0.0,0.0,0.0,0.0,0.0,0.0,42.8923950195313,0.0,0.0,0.0,0.0,0.0,0.0,29.4966144561768,0.0,27.6109943389893,0.0,0.0,508.0
0.0,0.0,0.0,0.0,0.0,0.0,0.0,40.3568572998047,0.0,0.0,0.0,0.0,0.0,0.0,29.3854808807373,0.0,30.257661819458,0.0,0.0,509.0
0.0,0.0,0.0,0.0,0.0,0.0,0.0,34.5473556518555,0.0,0.0,0.0,0.0,0.0,0.0,29.1308498382568,0.0,36.3217887878418,0.0,0.0,508.0
0.0,0.0,0.0,0.0,0.0,0.0,0.0,30.4029369354248,0.0,0.0,0.0,0.0,0.0,0.0,28.9491996765137,0.0,40.6478614807129,0.0,0.0,504.0
0.0,0.0,0.0,0.0,0.0,0.0,0.0,62.2851028442383,0.0,0.0,0.0,0.0,0.0,0.0,32.0232315063477,0.0,5.69166326522827,0.0,0.0,475.0
